Repository: CollinOliverUnderhill/Transfer-Learning-for-Battery-Health-Diagnostics-and-Prognostics-under-Varying-Operating-Conditions

# Transfer Learning for Battery Health Diagnostics and Prognostics under Varying Operating Conditions

This repository contains the thesis code used for battery health diagnostics and lifetime prognostics under heterogeneous operating conditions. The main workflow is a week-based remaining useful life (RUL) transfer-learning pipeline under an end-of-life threshold defined at 70% state of health (EOL70). It is supported by upstream feature extraction, state of health (SOH) baselines, alternative EOL-threshold processing scripts, and thesis figure-generation scripts.

## Repository Layout

- `week_based/`
  - Main thesis workflow.
  - `Final/EOL70/codes/`: week-based feature construction, split generation, correlation analysis, and the MLP transfer-learning runner.
  - `Final/EOL70/3step/`: staged Optuna workflow for source search, fine-tuning search, and final held-out target evaluation.
  - `Feature_extraction/`, `Feature_engineering/`, `SOHest/`: shared feature and SOH baseline utilities required by the final workflow.
- `dataprocess/Lifetime_RUL_prediction/`
  - Workspaces and scripts for alternative EOL thresholds: EOL50, EOL55, EOL60, EOL65, EOL70, EOL75, and EOL80. In this notation, EOLxx means the lifetime label is defined by the cell reaching xx% SOH.
- `figures/` and `figurecaptions/`
  - Scripts used to regenerate thesis figures and appendix material.
- `metadata/`
  - Lightweight metadata copied from the IVAS workspace, including `Groupcondi.csv` and `Valid_cells.csv`.
- `legacy_scripts/`
  - Root-level IVAS preprocessing and benchmark refresh scripts.
- `references/`
  - Reference feature-extraction scripts adapted from prior early-prediction work.

Large runtime artifacts are intentionally excluded: model checkpoints, Optuna databases, generated figures, raw JSON/RPT data, and full result folders.

## Thesis Terminology

The terminology follows the thesis definitions:

- `SOH` means state of health. In this work it is a capacity-based diagnostic label derived from reference performance test (RPT) measurements and describes the current degradation state of a cell relative to its fresh condition.
- `EOL` means end of life. An EOL threshold is the SOH level at which the cell is treated as having reached the end of its usable life for the selected modelling definition.
- `EOL70` means the EOL threshold is defined at 70% SOH. The main RUL experiments use this threshold because it provides the lifetime labels for the final early-life prognostics workflow.
- `RUL` means remaining useful life. For an observation at week `t`, the RUL label is the remaining time until the cell reaches the selected EOL threshold. In this repository, `lifetime_weeks_EOL70` and related labels use weeks as the time unit.
- `Week-based` or `early-life` features are features extracted at a selected observation week, such as `w3`, `w5`, or `w10`. The main thesis configuration uses early-life features before the cell approaches EOL; week 5 is the main reported feature week.
- `Domain` refers to the battery data distribution associated with cells or cell groups under particular operating conditions. In the cross-condition setting, source and target domains are separated by cell group and operating-condition structure, especially charge C-rate, discharge C-rate, and depth of discharge.
- `Source domain` is the cell-group data used for source model training or pretraining. `Target domain` is the held-out related cell-group data used for limited fine-tuning and final target-test evaluation.

## Data Assumptions

The experimental data comes from the Iowa State University / Iowa Lakes Community College dataset introduced in the battery lifetime prediction paper by Li et al.:

- Paper: [Predicting Battery Lifetime Under Varying Usage Conditions from Early Aging Data](https://arxiv.org/abs/2307.08382)
- Authors: Tingkai Li, Zihao Zhou, Adam Thelen, David Howey, and Chao Hu
- Journal version: Cell Reports Physical Science, 5(4), 101891, 2024
- Journal DOI: [10.1016/j.xcrp.2024.101891](https://doi.org/10.1016/j.xcrp.2024.101891)
- arXiv DOI: [10.48550/arXiv.2307.08382](https://doi.org/10.48550/arXiv.2307.08382)

- Dataset: [ISU-ILCC Battery Aging Dataset](https://iastate.figshare.com/articles/dataset/_b_ISU-ILCC_Battery_Aging_Dataset_b_/22582234)
- DOI: [10.25380/iastate.22582234](https://doi.org/10.25380/iastate.22582234)
- License: CC BY 4.0

The original scripts were developed in the local IVAS workspace. The main RUL workflow under the 70% SOH end-of-life threshold now uses repository-relative paths for copied feature tables, split files, and `metadata/Groupcondi.csv`. Raw cycling/RPT data is not included, and some legacy scripts still point to local absolute paths, especially:

- `E:\Datasets\IVAS\Data`

If running on a different machine, update script arguments or defaults to point at the local raw-data location and Python environment.

File: metadata/Groupcondi.csv
Group,Charging C-rate,Discharging C-rate,Mean DoD,Mean Lifetime [weeks]
1,0.500,0.500,25.9%,49.27
2,0.500,0.500,46.1%,26.49
3,0.500,0.500,67.8%,23.71
4,1.000,0.500,47.3%,26.71
5,1.000,0.500,97.5%,12.45
6,2.000,0.500,27.2%,42.92
7,2.000,0.500,46.9%,26.93
8,2.000,0.500,67.2%,17.43
9,2.000,0.500,96.9%,6.02
10,2.500,0.500,47.2%,18.58
12,3.000,0.500,28.6%,17.09
13,3.000,0.500,47.3%,14.78
14,3.000,0.500,66.3%,5.39
15,3.000,0.500,100.0%,
16,0.500,0.500,97.6%,16.11
17,1.000,0.500,67.5%,17.82
18,2.500,0.500,27.5%,25.79
19,2.500,0.500,65.7%,8.59
20,0.800,0.500,98.2%,12.07
21,1.200,0.500,98.0%,13.32
22,1.400,0.500,97.9%,9.85
23,1.600,0.500,97.6%,11.03
24,1.800,0.500,97.5%,10.27
25,1.800,0.600,51.4%,18.45
26,1.400,2.200,4.2%,39.79
27,0.600,2.400,57.8%,15.06
28,2.400,1.600,81.0%,9.03
29,1.600,1.800,52.5%,15.05
30,0.800,0.800,77.6%,13.31
31,1.200,1.000,61.4%,11.83
32,1.000,1.400,38.9%,18.72
33,2.000,1.200,40.6%,17.77
34,2.200,2.000,27.6%,21.40
35,1.825,0.500,97.0%,10.67
36,2.075,0.500,97.1%,10.23
37,0.725,0.500,98.1%,15.32
38,1.875,0.500,95.8%,10.62
39,1.475,0.500,97.1%,11.53
40,1.825,1.025,31.9%,28.97
41,2.075,1.775,67.0%,14.33
42,0.725,2.375,36.3%,18.67
43,1.875,2.325,38.0%,20.21
44,0.775,1.275,37.1%,19.25
45,1.125,1.725,80.3%,8.44
46,1.225,2.025,75.4%,8.84
47,2.325,1.925,48.3%,11.81
48,2.375,2.225,58.6%,9.66
49,0.975,0.675,18.8%,36.71
50,2.425,1.625,20.1%,20.77
51,2.275,1.875,53.6%,11.80
52,1.425,0.875,83.5%,15.63
53,2.025,0.825,91.5%,5.72
54,0.925,1.125,27.1%,27.19
55,1.025,2.475,61.4%,12.48
56,2.175,0.975,53.8%,18.46
57,1.775,1.175,17.4%,37.51
58,2.475,0.575,42.0%,19.36
59,1.325,1.825,31.6%,25.78
60,0.675,1.325,83.6%,10.67
61,2.125,1.975,54.1%,11.67
62,1.575,2.425,64.2%,11.54
63,1.975,1.675,80.6%,10.12
64,1.175,1.425,91.4%,8.16
